Repository: misaka-kikyou/Polymer_TSP

# Polymer_TSP
Polymer Tensile Strength Prediction
In order to run Jupyter Notebook involved in this repository, several third-party python packages are required. The versions of these packages in our station are listed below. To reproduce the machine learning results, please install packages with same version as below.

```plaintext

Package      | Version
-------------------------
Python       | 3.8.19
catboost     | 1.2.5
pandas       | 2.0.3
numpy        | 1.22.3
matplotlib   | 3.7.5
rdkit        | 2023.9.6
seaborn      | 0.13.2
scikit-learn | 1.3.0
scipy        | 1.10.1
tqdm         | 4.66.5
joblib       | 1.4.0
shap         | 0.44.1
lightgbm     | 4.5.0
optuna       | 4.0.0
xgboost      | 2.1.1
```

We suggest using Anaconda to build the python environment, as there are several default packages used in the scripts but not mentioned above. All test were executed under Windows 11 NT x64 10.0.22000 on Visual Studio Code 1.93.1.

Scatter plot comparing predicted versus experimental tensile strength values (MPa) for the XGBoost regression model. 
Feature correlation matrix (bubble plot) showing relationships between molecular descriptors. Red bubbles indicate positive correlations, blue bubbles indicate negative correlations, and bubble size represents correlation magnitude.

File: data/ZWY.csv
No,Apolymer,Bpolymer,PTApolymer,A:B:PTA,Cat,mol%,Mpa
1,CC(OCC(O)CN(CC(COC(C)=O)O)CC1=CC=CO1)=O,CC(OCC(CN(CC1=CC=C(CN(CC(O)COC(C)=O)C(COC(C)=O)O)O1)CC(O)COC(C)=O)O)=O,O=C(OC)CCC(C)SSCCC(SSC)CCC(OC)=O,10:10:30,C12=NCCCN1CCCN2,0.02,3.47
2,CC(OCC(O)CN(CC(COC(C)=O)O)CC1=CC=CO1)=O,CC(OCC(CN(CC1=CC=C(CC2=CC=C(CN(CC(O)COC(C)=O)C(COC(C)=O)O)O2)O1)CC(O)COC(C)=O)O)=O,O=C(OC)CCC(C)SSCCC(SSC)CCC(OC)=O,10:10:30,C12=NCCCN1CCCN2,0.02,8.88
3,CC(OCC(O)CN(CC(COC(C)=O)O)CC1=CC=CO1)=O,CC(OCC(CN(CC1=CC=C(C(C2=CC=C(CN(CC(O)COC(C)=O)C(COC(C)=O)O)O2)C)O1)CC(O)COC(C)=O)O)=O,O=C(OC)CCC(C)SSCCC(SSC)CCC(OC)=O,10:10:30,C12=NCCCN1CCCN2,0.02,2.87
4,CC(OCC(O)CN(CC(COC(C)=O)O)CC1=CC=CO1)=O,CC(OCC(CN(CC1=CC=C(C(C)(C2=CC=C(CN(CC(O)COC(C)=O)C(COC(C)=O)O)O2)C)O1)CC(O)COC(C)=O)O)=O,O=C(OC)CCC(C)SSCCC(SSC)CCC(OC)=O,10:10:30,C12=NCCCN1CCCN2,0.02,3.36
5,CC(OCC(O)CN(CC(COC(C)=O)O)CC1=CC=CO1)=O,CC(OCC(CN(C1=CC=C(CC(C=C2)=CC=C2N(CC(O)COC(C)=O)C(COC(C)=O)O)C=C1)CC(O)COC(C)=O)O)=O,O=C(OC)CCC(C)SSCCC(SSC)CCC(OC)=O,10:10:30,C12=NCCCN1CCCN2,0.02,19.63
6,CC(OCC(O)COCC1=CC=C(COCC(COC(C)=O)O)O1)=O,CC(OCC(CN(CC1=CC=C(CN(CC(O)COC(C)=O)C(COC(C)=O)O)O1)CC(O)COC(C)=O)O)=O,O=C(OC)CCC(C)SSCCC(SSC)CCC(OC)=O,10:10:30,C12=NCCCN1CCCN2,0.02,27.35
7,CC(OCC(O)COCC1=CC=C(COCC(COC(C)=O)O)O1)=O,CC(OCC(CN(CC1=CC=C(CC2=CC=C(CN(CC(O)COC(C)=O)C(COC(C)=O)O)O2)O1)CC(O)COC(C)=O)O)=O,O=C(OC)CCC(C)SSCCC(SSC)CCC(OC)=O,10:10:30,C12=NCCCN1CCCN2,0.02,10.36
8,CC(OCC(O)COCC1=CC=C(COCC(COC(C)=O)O)O1)=O,CC(OCC(CN(CC1=CC=C(C(C2=CC=C(CN(CC(O)COC(C)=O)C(COC(C)=O)O)O2)C)O1)CC(O)COC(C)=O)O)=O,O=C(OC)CCC(C)SSCCC(SSC)CCC(OC)=O,10:10:30,C12=NCCCN1CCCN2,0.02,13
9,CC(OCC(O)COCC1=CC=C(COCC(COC(C)=O)O)O1)=O,CC(OCC(CN(CC1=CC=C(C(C)(C2=CC=C(CN(CC(O)COC(C)=O)C(COC(C)=O)O)O2)C)O1)CC(O)COC(C)=O)O)=O,O=C(OC)CCC(C)SSCCC(SSC)CCC(OC)=O,10:10:30,C12=NCCCN1CCCN2,0.02,49.32
10,CC(OCC(O)COCC1=CC=C(COCC(COC(C)=O)O)O1)=O,CC(OCC(CN(C1=CC=C(CC(C=C2)=CC=C2N(CC(O)COC(C)=O)C(COC(C)=O)O)C=C1)CC(O)COC(C)=O)O)=O,O=C(OC)CCC(C)SSCCC(SSC)CCC(OC)=O,10:10:30,C12=NCCCN1CCCN2,0.02,11.48
11,CC(OCC(O)COCC1=CC=C(COCC2=CC=C(COCC(COC(C)=O)O)O2)O1)=O,CC(OCC(CN(CC1=CC=C(CN(CC(O)COC(C)=O)C(COC(C)=O)O)O1)CC(O)COC(C)=O)O)=O,O=C(OC)CCC(C)SSCCC(SSC)CCC(OC)=O,10:10:30,C12=NCCCN1CCCN2,0.02,5.17
12,CC(OCC(O)COCC1=CC=C(COCC2=CC=C(COCC(COC(C)=O)O)O2)O1)=O,CC(OCC(CN(CC1=CC=C(CC2=CC=C(CN(CC(O)COC(C)=O)C(COC(C)=O)O)O2)O1)CC(O)COC(C)=O)O)=O,O=C(OC)CCC(C)SSCCC(SSC)CCC(OC)=O,10:10:30,C12=NCCCN1CCCN2,0.02,16.89
13,CC(OCC(O)COCC1=CC=C(COCC2=CC=C(COCC(COC(C)=O)O)O2)O1)=O,CC(OCC(CN(CC1=CC=C(C(C2=CC=C(CN(CC(O)COC(C)=O)C(COC(C)=O)O)O2)C)O1)CC(O)COC(C)=O)O)=O,O=C(OC)CCC(C)SSCCC(SSC)CCC(OC)=O,10:10:30,C12=NCCCN1CCCN2,0.02,16.25
14,CC(OCC(O)COCC1=CC=C(COCC2=CC=C(COCC(COC(C)=O)O)O2)O1)=O,CC(OCC(CN(CC1=CC=C(C(C)(C2=CC=C(CN(CC(O)COC(C)=O)C(COC(C)=O)O)O2)C)O1)CC(O)COC(C)=O)O)=O,O=C(OC)CCC(C)SSCCC(SSC)CCC(OC)=O,10:10:30,C12=NCCCN1CCCN2,0.02,12.72
15,CC(OCC(O)COCC1=CC=C(COCC2=CC=C(COCC(COC(C)=O)O)O2)O1)=O,CC(OCC(CN(C1=CC=C(CC(C=C2)=CC=C2N(CC(O)COC(C)=O)C(COC(C)=O)O)C=C1)CC(O)COC(C)=O)O)=O,O=C(OC)CCC(C)SSCCC(SSC)CCC(OC)=O,10:10:30,C12=NCCCN1CCCN2,0.02,21.9
16,CC(OCC(O)COC(C1=CC=C(C(OCC(COC(C)=O)O)=O)O1)=O)=O,CC(OCC(CN(CC1=CC=C(CN(CC(O)COC(C)=O)C(COC(C)=O)O)O1)CC(O)COC(C)=O)O)=O,O=C(OC)CCC(C)SSCCC(SSC)CCC(OC)=O,10:10:30,C12=NCCCN1CCCN2,0.02,13.97
17,CC(OCC(O)COC(C1=CC=C(C(OCC(COC(C)=O)O)=O)O1)=O)=O,CC(OCC(CN(CC1=CC=C(CC2=CC=C(CN(CC(O)COC(C)=O)C(COC(C)=O)O)O2)O1)CC(O)COC(C)=O)O)=O,O=C(OC)CCC(C)SSCCC(SSC)CCC(OC)=O,10:10:30,C12=NCCCN1CCCN2,0.02,43.65
18,CC(OCC(O)COC(C1=CC=C(C(OCC(COC(C)=O)O)=O)O1)=O)=O,CC(OCC(CN(CC1=CC=C(C(C2=CC=C(CN(CC(O)COC(C)=O)C(COC(C)=O)O)O2)C)O1)CC(O)COC(C)=O)O)=O,O=C(OC)CCC(C)SSCCC(SSC)CCC(OC)=O,10:10:30,C12=NCCCN1CCCN2,0.02,44.49
19,CC(OCC(O)COC(C1=CC=C(C(OCC(COC(C)=O)O)=O)O1)=O)=O,CC(OCC(CN(CC1=CC=C(C(C)(C2=CC=C(CN(CC(O)COC(C)=O)C(COC(C)=O)O)O2)C)O1)CC(O)COC(C)=O)O)=O,O=C(OC)CCC(C)SSCCC(SSC)CCC(OC)=O,10:10:30,C12=NCCCN1CCCN2,0.02,63.47
20,CC(OCC(O)COC(C1=CC=C(C(OCC(COC(C)=O)O)=O)O1)=O)=O,CC(OCC(CN(C1=CC=C(CC(C=C2)=CC=C2N(CC(O)COC(C)=O)C(COC(C)=O)O)C=C1)CC(O)COC(C)=O)O)=O,O=C(OC)CCC(C)SSCCC(SSC)CCC(OC)=O,10:10:30,C12=NCCCN1CCCN2,0.02,38.97
21,CC(OCC(O)COC(C1=CC=C(COCC2=CC=C(C(OCC(COC(C)=O)O)=O)O2)O1)=O)=O,CC(OCC(CN(CC1=CC=C(CN(CC(O)COC(C)=O)C(COC(C)=O)O)O1)CC(O)COC(C)=O)O)=O,O=C(OC)CCC(C)SSCCC(SSC)CCC(OC)=O,10:10:30,C12=NCCCN1CCCN2,0.02,14.85
22,CC(OCC(O)COC(C1=CC=C(COCC2=CC=C(C(OCC(COC(C)=O)O)=O)O2)O1)=O)=O,CC(OCC(CN(CC1=CC=C(CC2=CC=C(CN(CC(O)COC(C)=O)C(COC(C)=O)O)O2)O1)CC(O)COC(C)=O)O)=O,O=C(OC)CCC(C)SSCCC(SSC)CCC(OC)=O,10:10:30,C12=NCCCN1CCCN2,0.02,38.84
23,CC(OCC(O)COC(C1=CC=C(COCC2=CC=C(C(OCC(COC(C)=O)O)=O)O2)O1)=O)=O,CC(OCC(CN(CC1=CC=C(C(C2=CC=C(CN(CC(O)COC(C)=O)C(COC(C)=O)O)O2)C)O1)CC(O)COC(C)=O)O)=O,O=C(OC)CCC(C)SSCCC(SSC)CCC(OC)=O,10:10:30,C12=NCCCN1CCCN2,0.02,51.19
24,CC(OCC(O)COC(C1=CC=C(COCC2=CC=C(C(OCC(COC(C)=O)O)=O)O2)O1)=O)=O,CC(OCC(CN(CC1=CC=C(C(C)(C2=CC=C(CN(CC(O)COC(C)=O)C(COC(C)=O)O)O2)C)O1)CC(O)COC(C)=O)O)=O,O=C(OC)CCC(C)SSCCC(SSC)CCC(OC)=O,10:10:30,C12=NCCCN1CCCN2,0.02,19
25,CC(OCC(O)COC(C1=CC=C(COCC2=CC=C(C(OCC(COC(C)=O)O)=O)O2)O1)=O)=O,CC(OCC(CN(C1=CC=C(CC(C=C2)=CC=C2N(CC(O)COC(C)=O)C(COC(C)=O)O)C=C1)CC(O)COC(C)=O)O)=O,O=C(OC)CCC(C)SSCCC(SSC)CCC(OC)=O,10:10:30,C12=NCCCN1CCCN2,0.02,46.43
27,CC(OCC(O)COC(C1=CC=C(C(OCC(COC(C)=O)O)=O)O1)=O)=O,CC(OCC(CN(CC1=CC=C(C(C)(C2=CC=C(CN(CC(O)COC(C)=O)C(COC(C)=O)O)O2)C)O1)CC(O)COC(C)=O)O)=O,O=C(OC)CCC(C)SSCCC(SSC)CCC(OC)=O,15:00:30,C12=NCCCN1CCCN2,0.02,18.1
28,CC(OCC(O)COC(C1=CC=C(C(OCC(COC(C)=O)O)=O)O1)=O)=O,CC(OCC(CN(CC1=CC=C(C(C)(C2=CC=C(CN(CC(O)COC(C)=O)C(COC(C)=O)O)O2)C)O1)CC(O)COC(C)=O)O)=O,O=C(OC)CCC(C)SSCCC(SSC)CCC(OC)=O,12:06:30,C12=NCCCN1CCCN2,0.02,43.06
29,CC(OCC(O)COC(C1=CC=C(C(OCC(COC(C)=O)O)=O)O1)=O)=O,CC(OCC(CN(CC1=CC=C(C(C)(C2=CC=C(CN(CC(O)COC(C)=O)C(COC(C)=O)O)O2)C)O1)CC(O)COC(C)=O)O)=O,O=C(OC)CCC(C)SSCCC(SSC)CCC(OC)=O,7.5:15:30,C12=NCCCN1CCCN2,0.02,19.63
30,CC(OCC(O)COC(C1=CC=C(C(OCC(COC(C)=O)O)=O)O1)=O)=O,CC(OCC(CN(CC1=CC=C(C(C)(C2=CC=C(CN(CC(O)COC(C)=O)C(COC(C)=O)O)O2)C)O1)CC(O)COC(C)=O)O)=O,O=C(OC)CCC(C)SSCCC(SSC)CCC(OC)=O,0:30:30,C12=NCCCN1CCCN2,0.02,1.66
31,CC(OCC(O)COC(C1=CC=C(C(OCC(COC(C)=O)O)=O)O1)=O)=O,CC(OCC(CN(CC1=CC=C(C(C)(C2=CC=C(CN(CC(O)COC(C)=O)C(COC(C)=O)O)O2)C)O1)CC(O)COC(C)=O)O)=O,O=C(OC)CCC(C)SSCCC(SSC)CCC(OC)=O,10:10:15,C12=NCCCN1CCCN2,0.02,32.31
32,CC(OCC(O)COC(C1=CC=C(C(OCC(COC(C)=O)O)=O)O1)=O)=O,CC(OCC(CN(CC1=CC=C(C(C)(C2=CC=C(CN(CC(O)COC(C)=O)C(COC(C)=O)O)O2)C)O1)CC(O)COC(C)=O)O)=O,O=C(OC)CCC(C)SSCCC(SSC)CCC(OC)=O,10:10:45,C12=NCCCN1CCCN2,0.02,24.92
33,CC(OCC(O)COC(C1=CC=C(C(OCC(COC(C)=O)O)=O)O1)=O)=O,CC(OCC(CN(CC1=CC=C(C(C)(C2=CC=C(CN(CC(O)COC(C)=O)C(COC(C)=O)O)O2)C)O1)CC(O)COC(C)=O)O)=O,O=C(OC)CCC(C)SSCCC(SSC)CCC(OC)=O,5:05:30,C12=NCCCN1CCCN2,0.02,3.36
34,CC(OCC(O)COC(C1=CC=C(C(OCC(COC(C)=O)O)=O)O1)=O)=O,CC(OCC(CN(CC1=CC=C(CN(CC(O)COC(C)=O)C(COC(C)=O)O)O1)CC(O)COC(C)=O)O)=O,O=C(OC)CCC(C)SSCCC(SSC)CCC(OC)=O,10:10:30,C12=NCCCN1CCCN2,0,21.9
35,CC(OCC(O)COC(C1=CC=C(C(OCC(COC(C)=O)O)=O)O1)=O)=O,CC(OCC(CN(CC1=CC=C(C(C)(C2=CC=C(CN(CC(O)COC(C)=O)C(COC(C)=O)O)O2)C)O1)CC(O)COC(C)=O)O)=O,O=C(OC)CCC(C)SSCCC(SSC)CCC(OC)=O,10:10:30,C12=NCCCN1CCCN2,0.01,37.1
36,CC(OCC(O)COC(C1=CC=C(C(OCC(COC(C)=O)O)=O)O1)=O)=O,CC(OCC(CN(CC1=CC=C(C(C)(C2=CC=C(CN(CC(O)COC(C)=O)C(COC(C)=O)O)O2)C)O1)CC(O)COC(C)=O)O)=O,O=C(OC)CCC(C)SSCCC(SSC)CCC(OC)=O,10:10:30,C12=NCCCN1CCCN2,0.03,24.91
37,CC(OCC(O)COC(C1=CC=C(C(OCC(COC(C)=O)O)=O)O1)=O)=O,CC(OCC(CN(CC1=CC=C(C(C)(C2=CC=C(CN(CC(O)COC(C)=O)C(COC(C)=O)O)O2)C)O1)CC(O)COC(C)=O)O)=O,O=C(OC)CCC(C)SSCCC(SSC)CCC(OC)=O,10:10:30,C12=NCCCN1CCCN2,0.04,12.05
38,CC(OCC(O)COC(C1=CC=C(C(OCC(COC(C)=O)O)=O)O1)=O)=O,CC(OCC(CN(CC1=CC=C(C(C)(C2=CC=C(CN(CC(O)COC(C)=O)C(COC(C)=O)O)O2)C)O1)CC(O)COC(C)=O)O)=O,O=C(OC)CCC(C)SSCCC(SSC)CCC(OC)=O,10:10:30,C12=NCCCN1CCCN2,0.05,11.22
39,CC(OCC(O)CN(CC(COC(C)=O)O)CC1=CC=CO1)=O,CC(OCC(CN(CC1=CC=C(CN(CC(O)COC(C)=O)C(COC(C)=O)O)O1)CC(O)COC(C)=O)O)=O,O=C(OC)CCC(C)SSCCC(SSC)CCC(OC)=O,10:10:30,O=C(O[Zn]O1)CCCCC1=O,0.01,7.55
40,CC(OCC(O)CN(CC(COC(C)=O)O)CC1=CC=CO1)=O,CC(OCC(CN(CC1=CC=C(C(C2=CC=C(CN(CC(O)COC(C)=O)C(COC(C)=O)O)O2)C)O1)CC(O)COC(C)=O)O)=O,O=C(OC)CCC(C)SSCCC(SSC)CCC(OC)=O,10:10:30,O=C(O[Zn]O1)CCCCC1=O,0.01,3.65
41,CC(OCC(O)CN(CC(COC(C)=O)O)CC1=CC=CO1)=O,CC(OCC(CN(C1=CC=C(CC(C=C2)=CC=C2N(CC(O)COC(C)=O)C(COC(C)=O)O)C=C1)CC(O)COC(C)=O)O)=O,O=C(OC)CCC(C)SSCCC(SSC)CCC(OC)=O,10:10:30,O=C(O[Zn]O1)CCCCC1=O,0.01,20.09
42,CC(OCC(O)COCC1=CC=C(COCC(COC(C)=O)O)O1)=O,CC(OCC(CN(CC1=CC=C(CN(CC(O)COC(C)=O)C(COC(C)=O)O)O1)CC(O)COC(C)=O)O)=O,O=C(OC)CCC(C)SSCCC(SSC)CCC(OC)=O,10:10:30,O=C(O[Zn]O1)CCCCC1=O,0.01,27.32
43,CC(OCC(O)COCC1=CC=C(COCC(COC(C)=O)O)O1)=O,CC(OCC(CN(CC1=CC=C(C(C2=CC=C(CN(CC(O)COC(C)=O)C(COC(C)=O)O)O2)C)O1)CC(O)COC(C)=O)O)=O,O=C(OC)CCC(C)SSCCC(SSC)CCC(OC)=O,10:10:30,O=C(O[Zn]O1)CCCCC1=O,0.01,18.32
44,CC(OCC(O)COCC1=CC=C(COCC(COC(C)=O)O)O1)=O,CC(OCC(CN(CC1=CC=C(C(C)(C2=CC=C(CN(CC(O)COC(C)=O)C(COC(C)=O)O)O2)C)O1)CC(O)COC(C)=O)O)=O,O=C(OC)CCC(C)SSCCC(SSC)CCC(OC)=O,10:10:30,O=C(O[Zn]O1)CCCCC1=O,0.01,49.3
45,CC(OCC(O)COCC1=CC=C(COCC(COC(C)=O)O)O1)=O,CC(OCC(CN(C1=CC=C(CC(C=C2)=CC=C2N(CC(O)COC(C)=O)C(COC(C)=O)O)C=C1)CC(O)COC(C)=O)O)=O,O=C(OC)CCC(C)SSCCC(SSC)CCC(OC)=O,10:10:30,O=C(O[Zn]O1)CCCCC1=O,0.01,14.48
46,CC(OCC(O)COCC1=CC=C(COCC2=CC=C(COCC(COC(C)=O)O)O2)O1)=O,CC(OCC(CN(CC1=CC=C(CN(CC(O)COC(C)=O)C(COC(C)=O)O)O1)CC(O)COC(C)=O)O)=O,O=C(OC)CCC(C)SSCCC(SSC)CCC(OC)=O,10:10:30,O=C(O[Zn]O1)CCCCC1=O,0.01,8.13
47,CC(OCC(O)COCC1=CC=C(COCC2=CC=C(COCC(COC(C)=O)O)O2)O1)=O,CC(OCC(CN(CC1=CC=C(C(C2=CC=C(CN(CC(O)COC(C)=O)C(COC(C)=O)O)O2)C)O1)CC(O)COC(C)=O)O)=O,O=C(OC)CCC(C)SSCCC(SSC)CCC(OC)=O,10:10:30,O=C(O[Zn]O1)CCCCC1=O,0.01,16.98
48,CC(OCC(O)COCC1=CC=C(COCC2=CC=C(COCC(COC(C)=O)O)O2)O1)=O,CC(OCC(CN(CC1=CC=C(C(C)(C2=CC=C(CN(CC(O)COC(C)=O)C(COC(C)=O)O)O2)C)O1)CC(O)COC(C)=O)O)=O,O=C(OC)CCC(C)SSCCC(SSC)CCC(OC)=O,10:10:30,O=C(O[Zn]O1)CCCCC1=O,0.01,13.16
49,CC(OCC(O)COCC1=CC=C(COCC2=CC=C(COCC(COC(C)=O)O)O2)O1)=O,CC(OCC(CN(C1=CC=C(CC(C=C2)=CC=C2N(CC(O)COC(C)=O)C(COC(C)=O)O)C=C1)CC(O)COC(C)=O)O)=O,O=C(OC)CCC(C)SSCCC(SSC)CCC(OC)=O,10:10:30,O=C(O[Zn]O1)CCCCC1=O,0.01,13.82
50,CC(OCC(O)COC(C1=CC=C(C(OCC(COC(C)=O)O)=O)O1)=O)=O,CC(OCC(CN(CC1=CC=C(C(C)(C2=CC=C(CN(CC(O)COC(C)=O)C(COC(C)=O)O)O2)C)O1)CC(O)COC(C)=O)O)=O,O=C(OC)CCC(C)SSCCC(SSC)CCC(OC)=O,10:10:30,O=C(O[Zn]O1)CCCCC1=O,0.01,52.48
51,CC(OCC(O)COC(C1=CC=C(C(OCC(COC(C)=O)O)=O)O1)=O)=O,CC(OCC(CN(C1=CC=C(CC(C=C2)=CC=C2N(CC(O)COC(C)=O)C(COC(C)=O)O)C=C1)CC(O)COC(C)=O)O)=O,O=C(OC)CCC(C)SSCCC(SSC)CCC(OC)=O,10:10:30,O=C(O[Zn]O1)CCCCC1=O,0.01,38.98
52,CC(OCC(O)COC(C1=CC=C(C(OCC(COC(C)=O)O)=O)O1)=O)=O,CC(OCC(CN(CC1=CC=C(C(C)(C2=CC=C(CN(CC(O)COC(C)=O)C(COC(C)=O)O)O2)C)O1)CC(O)COC(C)=O)O)=O,O=C(OC)CCC(C)SSCCC(SSC)CCC(OC)=O,10:10:30,O=C(C)O[Zn]OC(C)=O,0.01,36.03
